Repository: WillBurke02/Daybook

# Daybook

Money, Log and Learn: one engine, one password, a database each, and a front
door per app with its own window and icon. Python standard library and SQLite
only, no build step, nothing online. Best run on a Raspberry Pi and opened from
every device (see *On the Pi*).

- **Hours and pay** (`/hours/`): hours, overtime, Send to HR, payslips, annual leave.
- **Spending** (`/spending/`): spending, accounts, bills, safe to spend, savings, pension, receipts.
  Both are Money: one database, two doors (`/money/` shows the lot).
- **Log** (`/log/`): a diary of the day and the work day, with photos and voice notes.

File: apps/learn/content/materials/processes/machining.json
{
 "id": "materials.processes.machining",
 "imported": {
  "from": "pages",
  "sections": [
   "wikipedia: G-code"
  ]
 },
 "minutes": 10,
 "sources": [
  "Wikipedia contributors, G-code. CC BY-SA 4.0, https://creativecommons.org/licenses/by-sa/4.0/. Imported as published, from https://en.wikipedia.org/wiki/G-code"
 ],
 "resources": [
  {
   "kind": "read",
   "title": "The original: G-code",
   "url": "media/wikipedia/g-code-b3e0fb.html",
   "by": "Wikipedia contributors, as published",
   "when": "during",
   "note": "The part as published: this lesson's cards are its words, cut into parts"
  }
 ],
 "cards": [
  {
   "type": "concept",
   "stage": "learn",
   "title": "G-code",
   "html": "<p><strong>G-code</strong> (abbreviation for <strong>geometric code</strong>; also called <strong>RS-274</strong>, standardized today in <strong>ISO 6983-1</strong>) is the most widely used <a href=\"https://en.wikipedia.org/wiki/Computer_numerical_control\">computer numerical control</a> (CNC) and <a href=\"https://en.wikipedia.org/wiki/3D_printing\">3D printing</a> <a href=\"https://en.wikipedia.org/wiki/Programming_language\">programming language</a>. It is used mainly in <a href=\"https://en.wikipedia.org/wiki/Computer-aided_manufacturing\">computer-aided manufacturing</a> to control automated <a href=\"https://en.wikipedia.org/wiki/Machine_tool\">machine tools</a>, as well as for <a href=\"https://en.wikipedia.org/wiki/Slicer_(3D_printing)\">3D-printer slicer applications</a>. G-code has many variants.</p><p>G-code instructions are provided to a <a href=\"https://en.wikipedia.org/wiki/Programmable_logic_controller\">machine controller</a> (industrial computer) that tells the motors where to move, how fast to move, and what path to follow. The two most common situations are that, within a machine tool such as a <a href=\"https://en.wikipedia.org/wiki/Metal_lathe\">lathe</a> or <a href=\"https://en.wikipedia.org/wiki/Milling_(machining)\">mill</a>, a <a href=\"https://en.wikipedia.org/wiki/Cutting_tool_(machining)\">cutting tool</a> is moved according to these instructions through a toolpath cutting away material to leave only the finished workpiece and/or an unfinished workpiece is precisely positioned in any of up to nine axes around the three dimensions relative to a toolpath and, either or both can move relative to each other. The same concept also extends to noncutting tools such as <a href=\"https://en.wikipedia.org/wiki/Forming_(metalworking)\">forming</a> or <a href=\"https://en.wikipedia.org/wiki/Burnishing_(metal)\">burnishing</a> tools, <a href=\"https://en.wikipedia.org/wiki/Gerber_format\">photoplotting</a>, additive methods such as 3D printing, and measuring instruments.</p>",
   "body": "G-code (abbreviation for geometric code ; also called RS-274 , standardized today in ISO 6983-1 ) is the most widely used computer numerical control (CNC) and 3D printing programming language . It is used mainly in computer-aided manufacturing to control automated machine tools , as well as for 3D-printer slicer applications . G-code has many variants. G-code instructions are provided to a machine controller (industrial computer) that tells the motors where to move, how fast to move, and what path to follow. The two most common situations are that, within a machine tool such as a lathe or mill , a cutting tool is moved according to these instructions through a toolpath cutting away material to leave only the finished workpiece and/or an unfinished workpiece is precisely positioned in any of up to nine axes around the three dimensions relative to a toolpath and, either or both can move relative to each other. The same concept also extends to noncutting tools such as forming or burnishing tools, photoplotting , additive methods such as 3D printing, and measuring instruments.",
   "id": "wikipedia1-1"
  },
  {
   "type": "concept",
   "stage": "learn",
   "title": "History",
   "html": "<p>The first implementation of a numerical control programming language was developed at the <a href=\"https://en.wikipedia.org/wiki/MIT_Servomechanisms_Laboratory\">MIT Servomechanisms Laboratory</a> in the 1950s. In the decades that followed, many implementations were developed by numerous organizations, both commercial and noncommercial. Elements of G-code had often been used in these implementations. The first <a href=\"https://en.wikipedia.org/wiki/Technical_standard\">standardized</a> version of G-code used in the United States, <em>RS-274</em>, was published in 1963 by the <a href=\"https://en.wikipedia.org/wiki/Electronic_Industries_Alliance\">Electronic Industries Alliance</a> (EIA; then known as Electronic Industries Association). In 1974, EIA approved <em>RS-274-C</em>, which merged <em>RS-273</em> (variable block for positioning and straight cut) and <em>RS-274-B</em> (variable block for contouring and contouring/positioning). A final revision of <em>RS-274</em> was approved in 1979, as <em>RS-274-D</em>. In other countries, the standard <em><a href=\"https://en.wikipedia.org/wiki/International_Organization_for_Standardization\">ISO</a> 6983</em> (finalized in 1982) is often used, but many European countries use other standards. For example, <em><a href=\"https://en.wikipedia.org/wiki/Deutsches_Institut_für_Normung\">DIN</a> 66025</em> is used in Germany, and PN-73M-55256 and PN-93/M-55251 were formerly used in Poland.</p><p>From the 1970s to 1990s, many CNC machine tool builders attempted to overcome compatibility difficulties by standardizing on machine tool controllers built by <a href=\"https://en.wikipedia.org/wiki/Fanuc\">Fanuc</a>. <a href=\"https://en.wikipedia.org/wiki/Siemens\">Siemens</a> was another market dominator in CNC controls, especially in Europe. In the 2010s, controller differences and incompatibility were mitigated with the widespread adoption of <a href=\"https://en.wikipedia.org/wiki/CAD\">CAD</a>/<a href=\"https://en.wikipedia.org/wiki/Computer-aided_manufacturing\">CAM</a> applications that could output the appropriate G-code to operate a specific machine through a software tool called a <a href=\"https://en.wikipedia.org/wiki/Post-processor\">post-processor</a> (sometimes shortened to \"post\").</p>",
   "body": "The first implementation of a numerical control programming language was developed at the MIT Servomechanisms Laboratory in the 1950s. In the decades that followed, many implementations were developed by numerous organizations, both commercial and noncommercial. Elements of G-code had often been used in these implementations. The first standardized version of G-code used in the United States, RS-274 , was published in 1963 by the Electronic Industries Alliance (EIA; then known as Electronic Industries Association). In 1974, EIA approved RS-274-C , which merged RS-273 (variable block for positioning and straight cut) and RS-274-B (variable block for contouring and contouring/positioning). A final revision of RS-274 was approved in 1979, as RS-274-D . In other countries, the standard ISO 6983 (finalized in 1982) is often used, but many European countries use other standards. For example, DIN 66025 is used in Germany, and PN-73M-55256 and PN-93/M-55251 were formerly used in Poland. From the 1970s to 1990s, many CNC machine tool builders attempted to overcome compatibility difficulties by standardizing on machine tool controllers built by Fanuc . Siemens was another market dominator in CNC controls, especially in Europe. In the 2010s, controller differences and incompatibility were mitigated with the widespread adoption of CAD / CAM applications that could output the appropriate G-code to operate a specific machine through a software tool called a post-processor (sometimes shortened to \"post\").",
   "id": "wikipedia1-2"
  },
  {
   "type": "concept",
   "stage": "learn",
   "title": "Syntax",
   "html": "<p>G-code began as a limited language that lacked constructs such as loops, conditional operators, and programmer-declared variables with <a href=\"https://en.wikipedia.org/wiki/Natural_language\">natural</a>-word-including names (or the expressions in which to use them). It was unable to encode logic but was just a way to \"connect the dots\" where the programmer figured out many of the dots' locations longhand. The latest implementations of G-code include macro language capabilities somewhat closer to a <a href=\"https://en.wikipedia.org/wiki/High-level_programming_language\">high-level programming language</a>. Additionally, all primary manufacturers (e.g., <a href=\"https://en.wikipedia.org/wiki/Fanuc\">Fanuc</a>, <a href=\"https://en.wikipedia.org/wiki/Siemens_Digital_Industries_Software\">Siemens Digital Industries Software</a>, <a href=\"https://en.wikipedia.org/wiki/Heidenhain\">Heidenhain</a>) provide access to <a href=\"https://en.wikipedia.org/wiki/Programmable_logic_controller\">programmable logic controller</a> (PLC) data, such as axis positioning data and tool data, via variables used by NC programs. These constructs make it easier to develop automation applications.</p>",
   "body": "G-code began as a limited language that lacked constructs such as loops, conditional operators, and programmer-declared variables with natural -word-including names (or the expressions in which to use them). It was unable to encode logic but was just a way to \"connect the dots\" where the programmer figured out many of the dots' locations longhand. The latest implementations of G-code include macro language capabilities somewhat closer to a high-level programming language . Additionally, all primary manufacturers (e.g., Fanuc , Siemens Digital Industries Software , Heidenhain ) provide access to programmable logic controller (PLC) data, such as axis positioning data and tool data, via variables used by NC programs. These constructs make it easier to develop automation applications.",
   "id": "wikipedia1-3"
  },
  {
   "type": "concept",
   "stage": "learn",
   "title": "Extensions and variations",
   "html": "<p>Extensions and variations have been added independently by control manufacturers and machine tool manufacturers, and operators of a specific controller must be aware of the differences between each manufacturer's product.</p><p>One standardized version of G-code, known as <em>BCL</em> (Binary Cutter Language), is used only on very few machines. Developed at MIT, BCL was developed to control CNC machines in terms of straight lines and arcs.</p><p>Some CNC machines use \"conversational\" programming, which is a <a href=\"https://en.wikipedia.org/wiki/Wizard_(software)\">wizard</a>-like programming mode that either hides G-code or completely bypasses the use of G-code. Some popular examples are Okuma's Advanced One Touch (AOT), Southwestern Industries' ProtoTRAK, Mazak's Mazatrol, Hurco's Ultimax and Winmax, Haas' Intuitive Programming System (IPS), and Mori Seiki's CAPS conversational software.</p>",
   "body": "Extensions and variations have been added independently by control manufacturers and machine tool manufacturers, and operators of a specific controller must be aware of the differences between each manufacturer's product. One standardized version of G-code, known as BCL (Binary Cutter Language), is used only on very few machines. Developed at MIT, BCL was developed to control CNC machines in terms of straight lines and arcs. Some CNC machines use \"conversational\" programming, which is a wizard -like programming mode that either hides G-code or completely bypasses the use of G-code. Some popular examples are Okuma's Advanced One Touch (AOT), Southwestern Industries' ProtoTRAK, Mazak's Mazatrol, Hurco's Ultimax and Winmax, Haas' Intuitive Programming System (IPS), and Mori Seiki's CAPS conversational software.",
   "id": "wikipedia1-4"
  },
  {
   "id": "add-g0g1",
   "type": "mcq",
   "stage": "check",
   "q": "What is the difference between G00 and G01?",
   "options": [
    "G00 rapids; G01 cuts at the feed rate",
    "G00 cuts; G01 rapids",
    "G00 is in mm; G01 in inches",
    "G00 is a circle; G01 a line"
   ],
   "answer": 0,
   "why": "G00 moves as fast as the machine can, for positioning in the air. G01 is a straight cutting move at the programmed F feed rate. A G00 into the work is a crash.",
   "added": true
  },
  {
   "id": "add-rpm",
   "type": "numeric",
   "stage": "check",
   "q": "A {d} mm cutter should run at a cutting speed of {vc} m/min. What spindle speed is that?",
   "vars": {
    "d": {
     "pick": [
      6,
      10,
      12,
      20
     ]
    },
    "vc": {
     "pick": [
      80,
      120,
      200
     ]
    }
   },
   "answer": "vc * 1000 / (PI() * d)",
   "unit": "rpm",
   "tolerance": 0.01,
   "work": "$n = 1000 \\, v_c \\div (\\pi D) = 1000 \\times {vc} \\div (\\pi \\times {d}) = {answer:4}$ rpm",
   "why": "The cutting speed is the speed of the cutter's edge; one revolution moves the edge πD. The 1000 turns metres into millimetres.",
   "hint": "n = 1000 vc ÷ (π D).",
   "added": true
  },
  {
   "id": "add-feed",
   "type": "numeric",
   "stage": "practise",
   "q": "A {z}-flute end mill runs at {n} rpm with a chip load of {fz} mm per tooth. What is the table feed?",
   "vars": {
    "z": {
     "pick": [
      2,
      3,
      4
     ]
    },
    "n": {
     "pick": [
      3000,
      6000,
      8000
     ]
    },
    "fz": {
     "pick": [
      0.02,
      0.05,
      0.08
     ]
    }
   },
   "answer": "z * n * fz",
   "unit": "mm/min",
   "tolerance": 0.01,
   "work": "${z} \\times {n} \\times {fz} = {answer:4}$ mm/min",
   "why": "Each tooth takes fz per revolution. Too small a chip load rubs and work-hardens; too large breaks the tool.",
   "added": true
  }
 ]
}

File: apps/learn/content/materials/processes/welding.json
{
 "id": "materials.processes.welding",
 "title": "Welding processes and weld defects",
 "tags": ["welding", "MIG", "MAG", "TIG", "MMA", "submerged arc", "heat input", "weld defects", "porosity", "lack of fusion", "hydrogen cracking"],
 "kind": "concept",
 "level": 5.5,
 "minutes": 25,
 "goals": [
  "Tell MMA, MIG/MAG, TIG and submerged arc apart, and say where each suits",
  "Work out a weld's heat input from volts, amps and travel speed",
  "Name the common weld imperfections, their causes, and which are most serious",
  "Say why hydrogen cracking means waiting before the final inspection",
  "Pick an NDT method for a given weld imperfection"
 ],
 "summary": "**Arc welding** melts the joint with an electric arc and protects the molten pool from the air. The processes (with their ISO 4063 numbers):\n\n- **MMA** (stick, 111): a flux-coated electrode; the flux makes gas and slag. Simple, portable, all positions, outdoors; slow, and slag to chip off.\n- **MIG/MAG** (131/135): wire fed through the torch, shielded by gas: inert (argon) for **MIG** on aluminium, active (argon with CO₂) for **MAG** on steel. Fast and the most used; draughts blow the gas away.\n- **TIG** (141): a tungsten electrode that does not melt, separate filler, argon. Slow, clean, precise: thin metal, stainless, root runs.\n- **Submerged arc** (121): automatic, under a blanket of granular flux. Deep, fast, thick plate, flat position.\n\n**Heat input** $Q = \\frac{k \\times V \\times I \\times 60}{1000 \\times S}$ kJ/mm, with S the travel speed in mm/min and k the process's thermal efficiency (EN 1011-1: SAW 1.0; MMA and MIG/MAG 0.8; TIG 0.6). Too low: lack of fusion, hard brittle zones; too high: big grains, distortion, lost toughness. The WPS sets the range.\n\n**Imperfections** (EN ISO 6520-1), judged against quality levels in EN ISO 5817 (B stringent, C, D moderate):\n\n- **Planar**, the most serious: **cracks**, **lack of fusion**, **incomplete penetration**. Sharp edges grow under load. Best found by **UT** (inside) or **MT/PT** (surface).\n- **Volumetric**: **porosity** (gas: damp, dirt, lost shielding), **slag inclusions** (poor cleaning between runs). Best shown by **RT**.\n- **Shape**: undercut, overlap, excess metal, misalignment. Found by **VT**.\n\n**Hydrogen cracking** (cold cracking) needs hydrogen, a hard heat-affected zone (HAZ) and stress. It can appear hours to days after welding, so final NDT waits (often 16 to 48 hours). Prevent it with dry low-hydrogen consumables and preheat.",
 "resources": [
  {"when": "before", "kind": "read", "title": "Metal inert/active gas (MIG/MAG) welding", "url": "https://www.twi-global.com/what-we-do/research-and-technology/technologies/welding-joining-and-cutting/arc-processes-and-welding-engineering/metal-inert-active-gas-mig-mag-welding", "by": "TWI", "minutes": 5},
  {"when": "after", "kind": "read", "title": "Weld defects/imperfections: incomplete root fusion or penetration (Job Knowledge 40)", "url": "https://www.twi-global.com/technical-knowledge/job-knowledge/weld-defects-imperfections-incomplete-root-fusion-or-penetration-040", "by": "TWI", "minutes": 6},
  {"when": "after", "kind": "read", "title": "A general review of geometric shape imperfections: types and causes (Job Knowledge 67)", "url": "https://www.twi-global.com/technical-knowledge/job-knowledge/a-general-review-of-geometric-shape-imperfections-types-and-causes-part-1-067", "by": "TWI", "minutes": 6}
 ],
 "sources": [
  "BS EN ISO 4063: Welding and allied processes. Nomenclature of processes and reference numbers",
  "BS EN 1011-1: Welding. Recommendations for welding of metallic materials. General guidance for arc welding (heat input and thermal efficiency)",
  "BS EN ISO 6520-1: Classification of geometric imperfections in metallic materials. Fusion welding",
  "BS EN ISO 5817: Fusion-welded joints in steel, nickel, titanium and their alloys. Quality levels for imperfections",
  "TWI Job Knowledge articles on weld imperfections"
 ],
 "formulas": [
  {"name": "Heat input", "tex": "Q = \\frac{k \\times V \\times I \\times 60}{1000 \\times S}", "match": ["\\frac{k \\times V \\times I \\times 60}"],
   "says": "The arc's power (volts × amps), times the share that reaches the joint, spread over how much weld is laid down per second.",
   "symbols": [["Q", "the heat input (kJ/mm)"], ["k", "the process's thermal efficiency (SAW 1.0; MMA, MIG/MAG 0.8; TIG 0.6)"], ["V", "the arc voltage (V)"], ["I", "the welding current (A)"], ["S", "the travel speed (mm/min)"]],
   "example": "MAG at 25 V, 200 A, 300 mm/min: $\\frac{0.8 \\times 25 \\times 200 \\times 60}{1000 \\times 300} = 0.8$ kJ/mm."}
 ],
 "bench": [
  {"task": "Ask to see a Welding Procedure Specification (WPS) for a job at work, and read it against this lesson. Reading only.", "check": ["Find the process number (111, 135, 141…) and the shielding gas", "Find the current, voltage and travel speed ranges and work out the heat input range", "Find any preheat and the consumable's hydrogen class", "Find the NDT required and any hold time before it"]}
 ],
 "cards": [
  {"id": "try-breeze", "type": "mcq", "stage": "try", "q": "MAG welding outside on a windy day leaves welds full of small round holes. What has gone wrong?", "options": ["The wind blew the shielding gas away", "The current was set too low", "The wire is the wrong diameter", "The steel is too thick for MAG"], "answer": 0, "why": "MAG relies on a gas shield over the pool. A draught strips it away, the molten metal picks up air, and gas comes out as it freezes: porosity. Screens, or MMA or flux-cored wire (whose flux makes its own shield), suit windy sites."},

  {"id": "processes", "type": "concept", "stage": "learn", "title": "Four arc processes", "body": "All arc welding melts the joint with an electric arc and **shields** the molten pool from the air. They differ in how:\n\n- **MMA** (stick): a flux-coated rod; the flux burns to gas and slag. Simple, portable, all positions.\n- **MIG/MAG**: wire fed through the torch with a **shielding gas**. Fast; most welding is done this way.\n- **TIG**: a **tungsten** electrode that does not melt; filler added by hand; argon gas. Slow, clean, precise.\n- **Submerged arc**: automatic, under a heap of granular **flux**. Thick plate, fast, flat position.", "more": "Air is the enemy: oxygen and nitrogen in molten steel make it porous and brittle. Each process keeps the air out its own way.\n\nMMA brings its shield on the rod: the coating melts into gas and a slag crust. That makes it robust outdoors, but every run leaves slag to chip off.\n\nMIG/MAG brings it in a gas bottle: no slag, and the wire never needs changing mid-run, so it is quick. A breeze is its weakness.\n\nTIG's tungsten carries the arc but does not melt, so heat and filler are controlled separately: beautiful welds on thin stainless and aluminium, and root runs on pipe, but slow.\n\nSubmerged arc buries the arc under flux: no light, no spatter, very deep and fast, ideal for long seams on thick plate."},
  {"id": "process-match", "type": "match", "stage": "learn", "level": 4.8, "q": "Match each process with its description.", "pairs": [["MMA (stick)", "A flux-coated electrode, all positions, outdoors"], ["MIG/MAG", "Wire fed through the torch, with a shielding gas"], ["TIG", "Tungsten electrode, separate filler, very controllable"], ["Submerged arc", "Automatic, under a blanket of granular flux"]], "why": "They differ in how the arc is shielded and how filler is added."},

  {"id": "mig-mag", "type": "concept", "stage": "learn", "title": "MIG or MAG: the gas matters", "body": "The same torch does both; the gas is the difference.\n\n- **MIG** (metal inert gas, 131): **argon** (or argon with helium). Inert gases do not react: used on **aluminium**, copper and other non-ferrous metals.\n- **MAG** (metal active gas, 135): argon with some **CO₂** (and sometimes oxygen). The active part steadies the arc and improves penetration on **steel**.\n\n**Flux-cored** wire (136) has flux inside the wire, for deeper welds and better tolerance of draughts.", "more": "On steel, pure argon gives a wandering arc and narrow, finger-like penetration; a little CO₂ or oxygen makes the arc behave and the weld wet out. A common shop mix is argon with 15–20% CO₂.\n\nOn aluminium, that oxygen would make oxide in the weld, so it is pure argon. Aluminium also needs a softer wire feed and a push angle.\n\nIn everyday talk 'MIG' is used for both; on a WPS the process number (131 or 135) says which."},
  {"id": "gas-pick", "type": "mcq", "stage": "learn", "q": "Which shielding gas suits MIG welding of an aluminium frame?", "options": ["Pure argon", "Argon with 20% CO₂", "Pure CO₂", "Compressed air"], "answer": 0, "why": "Aluminium needs an inert gas: argon (or argon–helium). CO₂ is active and would oxidise the aluminium; argon–CO₂ mixes are for steel (MAG)."},

  {"id": "heat", "type": "concept", "stage": "learn", "title": "Heat input", "body": "How much heat goes into each millimetre of weld affects its strength and toughness:\n\n$$Q = \\frac{k \\times V \\times I \\times 60}{1000 \\times S}$$\n\n$Q$ in kJ/mm; $V$ volts and $I$ amps of the arc; $S$ the travel speed in mm/min; $k$ the share of the arc's heat that reaches the joint (EN 1011-1: submerged arc 1.0, MMA and MIG/MAG 0.8, TIG 0.6).\n\nToo **low**: lack of fusion and a hard, crack-prone heat-affected zone. Too **high**: coarse grains, lost toughness, distortion. The **WPS** gives the range.", "more": "Volts times amps is the arc's power in watts: 25 V at 200 A is 5000 W, 5 kJ every second. Times 0.8 for what reaches the work: 4 kJ a second.\n\nAt 300 mm/min the torch covers 5 mm a second. So each millimetre gets $4 \\div 5 = 0.8$ kJ.\n\nThe ×60 and ÷1000 in the formula are just that unit change: mm/min to mm/s, and J to kJ.\n\nWeld slower and each millimetre gets more heat; turn the current up, likewise. Welders tend to slow down on awkward joints, and that is how heat input drifts above the WPS."},
  {"id": "heat-calc", "type": "numeric", "stage": "learn", "level": 6.0, "q": "A MAG weld runs at {volts} V and {amps} A, travelling at {spd} mm/min. Thermal efficiency 0.8. What is the heat input?", "vars": {"volts": {"pick": [20, 24, 28, 30]}, "amps": {"pick": [150, 180, 220, 260]}, "spd": {"pick": [200, 250, 300, 400]}}, "answer": "0.8 * volts * amps * 60 / (1000 * spd)", "unit": "kJ/mm", "tolerance": 0.01, "work": "$Q = \\frac{0.8 \\times {volts} \\times {amps} \\times 60}{1000 \\times {spd}} = {answer}$ kJ/mm", "why": "Arc power × efficiency, divided by the travel speed. The 60 turns mm/min into mm/s; the 1000 turns J into kJ.", "hint": "Volts × amps × 0.8 × 60, all over 1000 × the travel speed."},

  {"id": "defects", "type": "concept", "stage": "learn", "title": "Imperfections: planar ones matter most", "body": "Standards call them **imperfections**; whether one is a **defect** depends on the quality level asked for (EN ISO 5817: B stringent, C, D moderate).\n\n- **Planar**: **cracks**, **lack of fusion** (the weld did not melt into the side or root), **incomplete penetration**. Flat with sharp edges: they grow under load and fatigue. The most serious.\n- **Volumetric**: **porosity** (gas pores), **slag inclusions**. Rounded; usually less harmful in small amounts.\n- **Shape**: **undercut** (a groove melted into the parent metal at the toe), **overlap**, excess metal, misalignment.", "more": "Think of tearing paper. A small round hole in a sheet barely weakens it: the tear has to start somewhere. A cut with a sharp end is where a tear starts at once. Cracks and lack of fusion are cuts; pores are holes.\n\nSo EN ISO 5817 allows a little scattered porosity even at its strictest level, but no cracks at any level, and little or no lack of fusion.\n\nUndercut is a shape fault, but it is a notch at the weld toe, exactly where fatigue cracks like to start, so on cyclically loaded parts it matters too."},
  {"id": "worst", "type": "mcq", "stage": "learn", "level": 5.2, "q": "Which weld imperfections are usually the most serious?", "options": ["Cracks and lack of fusion", "A few small, scattered gas pores", "Spatter left on the parent plate", "A weld cap a little too high"], "answer": 0, "why": "Planar imperfections have sharp edges that concentrate stress and grow under load. Small rounded pores are far less harmful, and spatter and a slightly high cap are cosmetic in most work."},

  {"id": "causes", "type": "concept", "stage": "learn", "title": "Causes you can control", "body": "- **Porosity**: gas in the pool: damp or dirty plate or consumables, oil, paint, lost gas shield (draughts, flow too low or far too high), a leaking hose.\n- **Slag inclusions**: slag left between runs (MMA, flux-cored) because it was not cleaned off, or trapped by poor technique.\n- **Lack of fusion**: too little heat (current low, speed high), wrong torch angle, or welding onto a cold or dirty face.\n- **Undercut**: too much current or too long an arc, too fast, or the wrong angle.\n- **Incomplete penetration**: root gap too small, root face too thick, current too low.", "more": "Most imperfections are a setting or a habit, which is why a Welding Procedure Specification (WPS) fixes the settings and welders are qualified to it (EN ISO 9606-1).\n\nA quick diagnosis guide: holes, look at the gas and the cleanliness. Black lines between runs on a radiograph, look at the interpass cleaning. A UT indication along the fusion face, look at heat and angle. A groove at the toe, look at current and arc length.\n\nMIG/MAG's 'cold lap' (lack of fusion) is the classic: the bead looks fine on top but sat on the plate without melting into it, because the settings were too cold for the thickness."},
  {"id": "cause-match", "type": "match", "stage": "learn", "level": 5.3, "q": "Match each imperfection with a likely cause.", "pairs": [["Porosity", "Damp consumables or lost gas shield"], ["Slag inclusion", "Slag not cleaned off between runs"], ["Lack of sidewall fusion", "Too little heat, or the wrong torch angle"], ["Undercut", "Too much current or too long an arc"]], "why": "Each imperfection points back to a setting or a habit."},

  {"id": "hydrogen", "type": "concept", "stage": "learn", "title": "Hydrogen cracking, and why NDT waits", "body": "**Hydrogen cracking** (cold cracking) happens in the **heat-affected zone** (HAZ) beside the weld when three things meet: **hydrogen** in the weld, a **hard** microstructure (hardenable steels, thick sections cooling fast) and **stress**.\n\nIt can appear **hours or even days** after welding. So final NDT on susceptible joints waits for a **hold time** (often 16 to 48 hours).\n\nPrevention: **dry, low-hydrogen** consumables (baked electrodes, kept in a quiver), **preheat** to slow the cooling, clean joints, and enough heat input.", "more": "Hydrogen gets in from damp flux, moisture, oil or rust, dissolves in the hot weld metal, then slowly diffuses into the HAZ as it cools. If the HAZ has formed hard, brittle structure, the hydrogen gathers at tiny defects and the residual stress from welding pulls them open into cracks.\n\nIt is sneaky: a weld can pass UT an hour after welding and crack overnight. That is why procedures for thick or high-strength steel say how long to wait before the inspection that counts.\n\nPreheat (warming the joint first, say to 100 °C) slows the cooling, so the HAZ is softer, and gives the hydrogen time to escape."},
  {"id": "hold-why", "type": "mcq", "stage": "learn", "level": 5.8, "q": "A procedure says final UT of a thick high-strength steel weld must wait 48 hours after welding. Why?", "options": ["Hydrogen cracks can form hours or days later", "The weld must cool to room temperature first", "Couplant will not stick to fresh weld metal", "The steel's sound velocity settles over two days"], "answer": 0, "why": "Hydrogen cracking is delayed: it needs time for hydrogen to diffuse into the hard HAZ. Testing too soon could pass a weld that cracks later."},

  {"id": "worked-heat", "type": "steps", "stage": "example", "worked": true, "q": "A TIG root run: 12 V, 110 A, 80 mm/min. Is it inside a WPS range of 0.4 to 0.8 kJ/mm?", "steps": [{"ask": "The arc's power.", "show": "$12 \\times 110 = 1320$ W"}, {"ask": "The share reaching the joint (TIG, k = 0.6).", "show": "$0.6 \\times 1320 = 792$ W, so 792 J/s"}, {"ask": "The travel speed in mm/s.", "show": "$80 \\div 60 = 1.33$ mm/s"}, {"ask": "Heat per millimetre, in kJ.", "show": "$792 \\div 1.33 = 594$ J/mm $= 0.59$ kJ/mm: inside the range."}], "why": "Power, efficiency, speed, divide. TIG's k of 0.6 is lower than MAG's 0.8 because more of its heat is lost to the surroundings."},
  {"id": "heat-tig", "type": "numeric", "stage": "example", "level": 6.0, "q": "A TIG weld (k = 0.6) runs at {volts} V, {amps} A and {spd} mm/min. What is the heat input?", "vars": {"volts": {"pick": [10, 11, 12, 14]}, "amps": {"pick": [90, 110, 130, 160]}, "spd": {"pick": [60, 80, 100, 120]}}, "answer": "0.6 * volts * amps * 60 / (1000 * spd)", "unit": "kJ/mm", "tolerance": 0.01, "work": "$\\frac{0.6 \\times {volts} \\times {amps} \\times 60}{1000 \\times {spd}} = {answer}$ kJ/mm", "why": "The same formula, with TIG's thermal efficiency of 0.6.", "hint": "k = 0.6 for TIG."},

  {"id": "spot-porosity", "type": "spot", "stage": "practise", "level": 5.6, "q": "A welder's notes on a MAG job that came out porous. One line is the most likely cause. Which?", "lines": ["Plate cleaned back to bright metal with a flap disc", "Wire: dry, from a sealed reel", "Gas: argon/CO₂, flow 15 L/min", "Welded beside the open roller-shutter door, fan running behind me", "Current and voltage as the WPS"], "wrong": 3, "fix": "Screen the weld area from draughts (or close the door and stop the fan)", "why": "Everything else is as it should be; a draught across the torch strips the gas shield. Porosity points first to gas cover and cleanliness."},
  {"id": "which-ndt", "type": "match", "stage": "practise", "level": 5.6, "q": "Match each imperfection with the NDT method best suited to find it.", "pairs": [["Lack of sidewall fusion inside a thick butt weld", "UT"], ["Scattered porosity through a butt weld", "RT"], ["A toe crack on a steel fillet weld", "MT"], ["Undercut along a weld cap", "VT"]], "why": "Planar and internal: UT. Volumetric: RT. Surface on steel: MT. Shape: the eye and a gauge."},
  {"id": "mma-why", "type": "mcq", "stage": "practise", "q": "Why is MMA still used on construction sites, though MAG is faster?", "options": ["It needs no gas bottle and copes with wind", "It gives the cleanest welds of any process", "It needs no welder qualification", "It works only on thin sheet"], "answer": 0, "why": "The flux coating makes its own shield, so there is no gas to blow away and no bottle to carry. It is simple and works in all positions. The cost is speed and slag removal."},
  {"id": "heat-speed", "type": "numeric", "stage": "practise", "level": 6.3, "q": "A WPS limits MAG heat input to {qmax} kJ/mm. At {volts} V and {amps} A (k = 0.8), what is the slowest travel speed allowed, in mm/min?", "vars": {"qmax": {"pick": [1.0, 1.2, 1.5, 2.0]}, "volts": {"pick": [24, 26, 28]}, "amps": {"pick": [200, 240, 280]}}, "answer": "0.8 * volts * amps * 60 / (1000 * qmax)", "unit": "mm/min", "tolerance": 0.01, "work": "$S = \\frac{0.8 \\times {volts} \\times {amps} \\times 60}{1000 \\times {qmax}} = {answer}$ mm/min", "why": "Turn the heat-input formula round for the speed. Slower than this puts more heat into each millimetre than the WPS allows.", "hint": "Swap Q and S: $S = \\frac{k V I \\times 60}{1000\\,Q}$."},
  {"id": "preheat", "type": "mcq", "stage": "practise", "level": 5.5, "q": "Why is a thick, high-strength steel joint preheated before welding?", "options": ["To slow the cooling, so the HAZ is softer and hydrogen escapes", "To make the steel easier to cut to shape", "To burn off the mill scale for appearance", "To raise the arc voltage for the same current"], "answer": 0, "why": "Fast cooling of a thick, hardenable section makes a hard HAZ that hydrogen cracking loves. Preheat slows the cooling and gives hydrogen time to diffuse out."},

  {"id": "mix-k", "type": "numeric", "stage": "mix", "level": 6.2, "q": "Submerged arc welding at {volts} V, {amps} A and {spd} mm/min. What is the heat input?", "vars": {"volts": {"pick": [30, 32, 34]}, "amps": {"pick": [500, 600, 700]}, "spd": {"pick": [400, 500, 600]}}, "answer": "1.0 * volts * amps * 60 / (1000 * spd)", "unit": "kJ/mm", "tolerance": 0.01, "work": "$\\frac{1.0 \\times {volts} \\times {amps} \\times 60}{1000 \\times {spd}} = {answer}$ kJ/mm", "why": "Same formula, but submerged arc's k is 1.0: the flux blanket keeps almost all the heat in the joint. Using MAG's 0.8 here is the slip.", "hint": "Which process, so which k?"},
  {"id": "mix-planar", "type": "mcq", "stage": "mix", "level": 5.4, "q": "Radiography of a butt weld shows clean film, but UT from the side finds a strong indication along one fusion face. What is it most likely to be?", "options": ["Lack of sidewall fusion", "Scattered porosity", "Excess weld metal", "Spatter on the surface"], "answer": 0, "why": "A flat imperfection along the fusion face is planar: RT can miss it unless the beam runs along it, while an angle probe meets it square on. Porosity would show on the film."},
  {"id": "mix-tig-mig", "type": "mcq", "stage": "mix", "level": 5.0, "q": "Which process suits a neat root run on thin-walled stainless steel pipe?", "options": ["TIG", "Submerged arc", "MMA with a 5 mm rod", "Flux-cored MAG at high current"], "answer": 0, "why": "TIG separates heat from filler, so the welder can control a thin root precisely. Submerged arc is for thick, flat seams; big MMA rods and high-current flux-cored would burn through thin wall."},

  {"id": "check-try", "type": "mcq", "stage": "check", "q": "A MIG weld on aluminium shows heavy porosity. Which check comes first?", "options": ["The gas: argon flowing, no draught, no leak", "The weld's tensile strength", "The paint system to be applied", "The plate's Charpy toughness"], "answer": 0, "why": "Porosity is gas in the pool: check the shield first (flow, draughts, hose leaks), then cleanliness (aluminium oxide and grease), then damp wire."},
  {"id": "check-heat", "type": "numeric", "stage": "check", "q": "MAG (k = 0.8) at {volts} V, {amps} A, {spd} mm/min. Heat input?", "vars": {"volts": {"pick": [22, 25, 28]}, "amps": {"pick": [160, 200, 240]}, "spd": {"pick": [250, 300, 350]}}, "answer": "0.8 * volts * amps * 60 / (1000 * spd)", "unit": "kJ/mm", "tolerance": 0.01, "work": "$\\frac{0.8 \\times {volts} \\times {amps} \\times 60}{1000 \\times {spd}} = {answer}$ kJ/mm", "why": "Arc power × efficiency ÷ travel speed, in kJ per mm."},
  {"id": "check-sort", "type": "match", "stage": "check", "q": "Sort each imperfection.", "pairs": [["Crack", "Planar"], ["Lack of fusion", "Planar"], ["Porosity", "Volumetric"], ["Undercut", "Shape"]]}
 ]
}

File: apps/learn/content/materials/processes/additive.json (part 2 of 2)
{
   "html": "<p>As the deposited plastic is hot, it is able to fuse to layers below, softening and binding to the surface of the previous layer. This leads to anisotropic properties as this fuse is weaker than the extruded thread of material, meaning printed objects are generally weaker in the z-direction. For more on anisotropy in <a href=\"https://www.doitpoms.ac.uk/tlplib/add_manuf/fdm.php\">FDM</a>, see the properties of FDM section</p><h4>Arburg Plastic Freeforming (APF)</h4><p> APF works similarly to FDM with a few notable differences. The first of which is that the plastic supplied is in pellets. These melted pellets are then forced along to a nozzle using a rotating screw, similar to injection moulding. Once in the nozzle, the nozzle periodically opens and closes, letting out individual droplets of melted plastic onto the build surface.. The platform being printed on can move in the xyz directions to control where the droplets are placed. Droplet size can be controlled by changing the nozzle diameter. </p><p>APF and FDM usually print onto a hot surface (the exact temperature may depend on the plastic being used) to reduce warping (plastic can warp due to shrinkage on rapid cooling), and give better adhesion between the print and print bed.</p><p> Both process need support structures, so post processing mostly involves the removal of these structures. Some more advanced printers are able to print multiple plastics at once so support structures can be printed in a material, such as PVA, that can be easily removed (usually using water). Further post processing can involve smoothing the surface of the object as especially FDM can give poor surface finish, however surface finish can vary quite a lot between printer models. </p>",
   "body": "As the deposited plastic is hot, it is able to fuse to layers below, softening and binding to the surface of the previous layer. This leads to anisotropic properties as this fuse is weaker than the extruded thread of material, meaning printed objects are generally weaker in the z-direction. For more on anisotropy in FDM , see the properties of FDM section Arburg Plastic Freeforming (APF) APF works similarly to FDM with a few notable differences. The first of which is that the plastic supplied is in pellets. These melted pellets are then forced along to a nozzle using a rotating screw, similar to injection moulding. Once in the nozzle, the nozzle periodically opens and closes, letting out individual droplets of melted plastic onto the build surface.. The platform being printed on can move in the xyz directions to control where the droplets are placed. Droplet size can be controlled by changing the nozzle diameter. APF and FDM usually print onto a hot surface (the exact temperature may depend on the plastic being used) to reduce warping (plastic can warp due to shrinkage on rapid cooling), and give better adhesion between the print and print bed. Both process need support structures, so post processing mostly involves the removal of these structures. Some more advanced printers are able to print multiple plastics at once so support structures can be printed in a material, such as PVA, that can be easily removed (usually using water). Further post processing can involve smoothing the surface of the object as especially FDM can give poor surface finish, however surface finish can vary quite a lot between printer models.",
   "id": "doitpoms1-16"
  },
  {
   "type": "concept",
   "stage": "learn",
   "title": "Benefits and Limitations",
   "html": "<p> As mentioned earlier, material extrusion (or specifically FDM) printing is cheap and widely accessible. The common plastics used are also cheap meaning FDM is ideal for amateurs. </p><p>Also mentioned earlier, material extrusion has many plastics available to it, including polymers infused with other materials. This enables more choice over properties, with each polymer having its own pros and cons when used to print. </p><p> On the other hand, material extrusion can suffer from lower resolution and worse quality prints than photopolymerisation or PBF processes. Surface finishes are bumpy with usually easily visible layer lines. This can lead to more time post processing to achieve a smooth surface.</p><p> Binding between layers can be poor, especially for some polymers. To explain what this means for the print, read the <a href=\"https://www.doitpoms.ac.uk/tlplib/add_manuf/fdm.php\">Properties of FDM</a> section.</p><p>Print failure can also be quite common. This is a problem for all AM methods, but FDM is susceptible to quite a few potential faults in printing e.g. fast heating then cooling of plastic can lead to thermal contraction as the object is printed, resulting in the print warping.<em> For more on problems that can occur during printing, you can read this article: </em><a href=\"https://all3dp.com/1/common-3d-printing-problems-troubleshooting-3d-printer-issues/\"><em>https://all3dp.com/1/common-3d-printing-problems-troubleshooting-3d-printer-issues/</em></a><em>.</em> </p>",
   "body": "As mentioned earlier, material extrusion (or specifically FDM) printing is cheap and widely accessible. The common plastics used are also cheap meaning FDM is ideal for amateurs. Also mentioned earlier, material extrusion has many plastics available to it, including polymers infused with other materials. This enables more choice over properties, with each polymer having its own pros and cons when used to print. On the other hand, material extrusion can suffer from lower resolution and worse quality prints than photopolymerisation or PBF processes. Surface finishes are bumpy with usually easily visible layer lines. This can lead to more time post processing to achieve a smooth surface. Binding between layers can be poor, especially for some polymers. To explain what this means for the print, read the Properties of FDM section. Print failure can also be quite common. This is a problem for all AM methods, but FDM is susceptible to quite a few potential faults in printing e.g. fast heating then cooling of plastic can lead to thermal contraction as the object is printed, resulting in the print warping. For more on problems that can occur during printing, you can read this article: https://all3dp.com/1/common-3d-printing-problems-troubleshooting-3d-printer-issues/ .",
   "id": "doitpoms1-17"
  },
  {
   "type": "concept",
   "stage": "learn",
   "title": "Properties of FDM Prints",
   "html": "<p>Additive manufacturing methods currently struggle with recreating the mechanical properties of parts made by traditional production methods, such as injection moulding. This section explores the material properties of FDM prints and what may be causing these properties. </p><h4>Bonding</h4><p>Fundamental to understanding the properties of FDM prints is understanding how the printed lines of plastic (an individual line also being known as a raster) bond together. Bonding is caused when hot plastic is ejected from the nozzle and is applied to the print surface, partially melting neighbouring plastic and entangling polymer chains. The strength of the bond can be modelled as a temperature-dependant diffusion model, where greater temperature for a longer time results in greater diffusion and, subsequently, greater entanglement. The processes of entangling like this can be referred to as the plastic adhering to itself.</p><p> This method of bonding has a of couple problems. Firstly, the extent of entanglement of chains will be far less <strong>between</strong> rasters than <strong>within</strong> rasters. Less entanglement means less force is required to break apart the chains so the bonding is weaker. The second problem is that gaps, known as voids, can form and reduce the overall cross-sectional area that contributes to the strength of a build. Voids develop due to the nature of the geometry of the rasters and layers which, when stacked in a print, leave holes from inefficient packing. In addition, printing errors can mean rasters or layers don’t fully adhere, also creating voids between lines. The colder a neighbouring line of plastic is to the one being printed, the more likely the bonding between lines will be weaker, with a greater chance of void formation.</p>",
   "body": "Additive manufacturing methods currently struggle with recreating the mechanical properties of parts made by traditional production methods, such as injection moulding. This section explores the material properties of FDM prints and what may be causing these properties. Bonding Fundamental to understanding the properties of FDM prints is understanding how the printed lines of plastic (an individual line also being known as a raster) bond together. Bonding is caused when hot plastic is ejected from the nozzle and is applied to the print surface, partially melting neighbouring plastic and entangling polymer chains. The strength of the bond can be modelled as a temperature-dependant diffusion model, where greater temperature for a longer time results in greater diffusion and, subsequently, greater entanglement. The processes of entangling like this can be referred to as the plastic adhering to itself. This method of bonding has a of couple problems. Firstly, the extent of entanglement of chains will be far less between rasters than within rasters. Less entanglement means less force is required to break apart the chains so the bonding is weaker. The second problem is that gaps, known as voids, can form and reduce the overall cross-sectional area that contributes to the strength of a build. Voids develop due to the nature of the geometry of the rasters and layers which, when stacked in a print, leave holes from inefficient packing. In addition, printing errors can mean rasters or layers don’t fully adhere, also creating voids between lines. The colder a neighbouring line of plastic is to the one being printed, the more likely the bonding between lines will be weaker, with a greater chance of void formation.",
   "id": "doitpoms1-18"
  },
  {
   "type": "concept",
   "stage": "learn",
   "title": "Properties of FDM Prints",
   "html": "<p>Diagram showing section of printed FDM lines with voids from lack of full adhesion and line geometry</p><p>The result is that strength parallel to a set of printed lines is high, while perpendicular is weak (so is anisotropic), with values depending on polymer strength and the extent of adhesion between rasters and layers. </p><h4>Infill Pattern</h4><p> To combat anisotropy in the x-y plane, FDM printers print specific structures that have the same strength in both x and y by increasing the strength of one direction while decreasing it in the other. A common structure would be a crosshatch pattern with roughly half the material pointing in the x direction, and half in the y, meaning each direction has equal amounts of the strength from rasters parallel to that direction, and the weak bonding from rasters perpendicular. </p><p>Diagram showing rasters printed in alternating directions parallel to x and y. No lines are drawn vertically in z direction</p><p> Below is an SEM picture of an FDM printed sample, showing voids that have formed between between rasters. Also seen through the void is the layer below, which is pointing perpendicular to the viewed top layer.</p><p><img src=\"media/doitpoms/ec57259b-semvoid.jpg\" alt=\"SEM of an FDM print\"></p><p>SEM picture of an FDM print. A void can be seen in the top layer. Through the void, rasters of the layer below can be seen pointing perpendicular to the top layer.</p>",
   "body": "Diagram showing section of printed FDM lines with voids from lack of full adhesion and line geometry The result is that strength parallel to a set of printed lines is high, while perpendicular is weak (so is anisotropic), with values depending on polymer strength and the extent of adhesion between rasters and layers. Infill Pattern To combat anisotropy in the x-y plane, FDM printers print specific structures that have the same strength in both x and y by increasing the strength of one direction while decreasing it in the other. A common structure would be a crosshatch pattern with roughly half the material pointing in the x direction, and half in the y, meaning each direction has equal amounts of the strength from rasters parallel to that direction, and the weak bonding from rasters perpendicular. Diagram showing rasters printed in alternating directions parallel to x and y. No lines are drawn vertically in z direction Below is an SEM picture of an FDM printed sample, showing voids that have formed between between rasters. Also seen through the void is the layer below, which is pointing perpendicular to the viewed top layer. SEM picture of an FDM print. A void can be seen in the top layer. Through the void, rasters of the layer below can be seen pointing perpendicular to the top layer.",
   "id": "doitpoms1-19"
  },
  {
   "type": "concept",
   "stage": "learn",
   "title": "Properties of FDM Prints",
   "html": "<p>It is worth noting is that most printers aren’t made to produce objects that are 100% filled with plastic. Instead, a printer will print the outside of a layer as a solid line, and then fill in the gaps in the centre with a predetermined “infill pattern” so a specific percentage of the area inside is filled. This is beneficial as it saves plastic so is more economical, but the structure will lose some of its strength. A reduction in fill percentage will mean a reduction in cross sectional area of plastic providing strength under tension. Therefore, as a general rule, lower fill percentage means lower strength strength (assuming other properties of the print are the same). The magnitude of this decrease will depend on the fill pattern used. The print will also be lighter, which may be important depending on the application of the object. </p><p>An example set of fill patterns, known as grid patterns, are shown below at different fill percentages, followed by an example vertical cross section showing where the infill would go.</p><p>Diagram showing the shape of infill patterns in the x-y plane</p><p>Diagram showing vertical cross section of a sample</p>",
   "body": "It is worth noting is that most printers aren’t made to produce objects that are 100% filled with plastic. Instead, a printer will print the outside of a layer as a solid line, and then fill in the gaps in the centre with a predetermined “infill pattern” so a specific percentage of the area inside is filled. This is beneficial as it saves plastic so is more economical, but the structure will lose some of its strength. A reduction in fill percentage will mean a reduction in cross sectional area of plastic providing strength under tension. Therefore, as a general rule, lower fill percentage means lower strength strength (assuming other properties of the print are the same). The magnitude of this decrease will depend on the fill pattern used. The print will also be lighter, which may be important depending on the application of the object. An example set of fill patterns, known as grid patterns, are shown below at different fill percentages, followed by an example vertical cross section showing where the infill would go. Diagram showing the shape of infill patterns in the x-y plane Diagram showing vertical cross section of a sample",
   "id": "doitpoms1-20"
  },
  {
   "type": "concept",
   "stage": "learn",
   "title": "Properties of FDM Prints",
   "html": "<p>The infill pattern can be described by its “raster angle”: the angle between the path of the nozzle and the x-axis of the printing platform during FDM. . For the 30% and 50% infills shown above, the raster angle alternates between ±45° for a layer, then alternates between 45° and 135° for the next. The difference between the patterns is how closely spaced the lines are printed. This isn’t the only way to produce a pattern like this, however. The two patterns could be printed by keeping raster angle at 45° for a layer, then at -45° for the next, but this may affect properties. The 90% fill differs by having raster angle alternating between 0° and 90° layer by layer. </p><p>The exact effect fill pattern has on strength can be quite complex, with many different factors coming into play. For instance, different patterns can result in different adhesion strengths. As mentioned previously, higher temperature of neighbouring filament will increase the extent of adhesion by improving the ability of plastic to entangle. Therefore, a fill pattern that prints lines that can adhere soon after being printed will be hotter when bonding and, therefore, form stronger bonds. An example of such a pattern would be a Hilbert Curve, which has very short times before printed lines are able to bond to each other. </p>",
   "body": "The infill pattern can be described by its “raster angle”: the angle between the path of the nozzle and the x-axis of the printing platform during FDM. . For the 30% and 50% infills shown above, the raster angle alternates between ±45° for a layer, then alternates between 45° and 135° for the next. The difference between the patterns is how closely spaced the lines are printed. This isn’t the only way to produce a pattern like this, however. The two patterns could be printed by keeping raster angle at 45° for a layer, then at -45° for the next, but this may affect properties. The 90% fill differs by having raster angle alternating between 0° and 90° layer by layer. The exact effect fill pattern has on strength can be quite complex, with many different factors coming into play. For instance, different patterns can result in different adhesion strengths. As mentioned previously, higher temperature of neighbouring filament will increase the extent of adhesion by improving the ability of plastic to entangle. Therefore, a fill pattern that prints lines that can adhere soon after being printed will be hotter when bonding and, therefore, form stronger bonds. An example of such a pattern would be a Hilbert Curve, which has very short times before printed lines are able to bond to each other.",
   "id": "doitpoms1-21"
  },
  {
   "type": "concept",
   "stage": "learn",
   "title": "Properties of FDM Prints",
   "html": "<p><img src=\"media/doitpoms/3009a2a3-Hilbert-Kurve.png\" alt=\"Neu Bitmap\"> </p><p>Diagram of Hilbert curve pattern</p><h4>Print angle</h4><p>Of course, the pattern will also affect how much material is aligned at particular angles with respect to a loading direction, which can in turn affect strength. It has been observed that rasters at 0° to loading direction are strongest, and then weaken with increasing angle up to 90°. This can be explained by considering how shear and normal stresses change with angle and the resulting force acting parallel and perpendicular to the rasters. At 0°, rasters are loaded parallel to their printed direction where they are strong (failure requires the rasters to break which requires high stress to overcome the high levels of entanglement). As angle increases, a greater proportion of stress is applied perpendicular to the raster, where failure can occur by rasters breaking from each other (often known as delamination). As tensile strength between rasters is significantly lower, failure will occur at lower stresses. At 90°, the force will only act perpendicular to the rasters so strength is at a minimum.</p>",
   "body": "Diagram of Hilbert curve pattern Print angle Of course, the pattern will also affect how much material is aligned at particular angles with respect to a loading direction, which can in turn affect strength. It has been observed that rasters at 0° to loading direction are strongest, and then weaken with increasing angle up to 90°. This can be explained by considering how shear and normal stresses change with angle and the resulting force acting parallel and perpendicular to the rasters. At 0°, rasters are loaded parallel to their printed direction where they are strong (failure requires the rasters to break which requires high stress to overcome the high levels of entanglement). As angle increases, a greater proportion of stress is applied perpendicular to the raster, where failure can occur by rasters breaking from each other (often known as delamination). As tensile strength between rasters is significantly lower, failure will occur at lower stresses. At 90°, the force will only act perpendicular to the rasters so strength is at a minimum.",
   "id": "doitpoms1-22"
  },
  {
   "type": "concept",
   "stage": "learn",
   "title": "Properties of FDM Prints",
   "html": "<p>Analysis like this can become complex when considering patterns with multiple directions printed, such as the crosshatch and Hilbert curve, which have rasters at 0° and 90°. Rotating print pattern relative to the loading direction will now increase raster angle for some rasters but decrease it for the rest. On rotating 0° or 900, the pattern will have the same strength (raster angle for both cases will be 0°/90° so strength is now symmetrical about rotation by 45° where raster angle is -45°/45°). However, the angle at which the rasters are strongest can vary. One argument is that at 45° (raster angle -45°/45°), all the rasters are under normal and shear stresses so all rasters are at risk of delamination so strength is low, while at 0° (raster angle 0°/90°) half the rasters very easily delaminate as they face perpendicular to the loading direction, but the other half are orientated parallel so produce a strong sample. However, it could be argued for 0° that the perpendicular rasters can fail before the ones parallel, thereby increasing the stress on the parallel rasters from the reduction of cross-sectional area, leading the parallel rasters to fail as well, meaning a print with raster angles at 0° and 90° could be the weakest orientation. Sometimes, it can even be seen that strength doesn’t vary much with angle. Ultimately, which direction is strongest would depend on many variables, including adhesion strength, type of infill pattern and infill percentage.</p>",
   "body": "Analysis like this can become complex when considering patterns with multiple directions printed, such as the crosshatch and Hilbert curve, which have rasters at 0° and 90°. Rotating print pattern relative to the loading direction will now increase raster angle for some rasters but decrease it for the rest. On rotating 0° or 900, the pattern will have the same strength (raster angle for both cases will be 0°/90° so strength is now symmetrical about rotation by 45° where raster angle is -45°/45°). However, the angle at which the rasters are strongest can vary. One argument is that at 45° (raster angle -45°/45°), all the rasters are under normal and shear stresses so all rasters are at risk of delamination so strength is low, while at 0° (raster angle 0°/90°) half the rasters very easily delaminate as they face perpendicular to the loading direction, but the other half are orientated parallel so produce a strong sample. However, it could be argued for 0° that the perpendicular rasters can fail before the ones parallel, thereby increasing the stress on the parallel rasters from the reduction of cross-sectional area, leading the parallel rasters to fail as well, meaning a print with raster angles at 0° and 90° could be the weakest orientation. Sometimes, it can even be seen that strength doesn’t vary much with angle. Ultimately, which direction is strongest would depend on many variables, including adhesion strength, type of infill pattern and infill percentage.",
   "id": "doitpoms1-23"
  },
  {
   "type": "concept",
   "stage": "learn",
   "title": "Properties of FDM Prints",
   "html": "<p>While these patterns help prevent anisotropy in the x-y plane, they do not combat anisotropy in the z direction as, in all cases for FDM, no lines are printed vertically so strength is entirely dependent on adhesion between layers, making the z direction significantly weaker than the other two. </p><p>Diagram showing two samples fracturing, one printed so rasters are parallel to loading direction (printed flat and loaded in the x/y direction), and one printed so rasters are facing perpendicular to loading direction (printed vertically then loaded in the z direction).</p><p>The<a href=\"https://www.doitpoms.ac.uk/tlplib/fibre_composites/index.php\"> Mechanics of Fibre-Reinforce Composites TLP</a> may be useful to read as it goes into further detail about similar concepts described here. </p>",
   "body": "While these patterns help prevent anisotropy in the x-y plane, they do not combat anisotropy in the z direction as, in all cases for FDM, no lines are printed vertically so strength is entirely dependent on adhesion between layers, making the z direction significantly weaker than the other two. Diagram showing two samples fracturing, one printed so rasters are parallel to loading direction (printed flat and loaded in the x/y direction), and one printed so rasters are facing perpendicular to loading direction (printed vertically then loaded in the z direction). The Mechanics of Fibre-Reinforce Composites TLP may be useful to read as it goes into further detail about similar concepts described here.",
   "id": "doitpoms1-24"
  },
  {
   "type": "concept",
   "stage": "learn",
   "title": "Choice of material",
   "html": "<p>Choice of material can also have large effects on properties, and may even cause different challenges on printing. PLA is the most commonly used plastic for FDM printers mainly due to ease of printing. As the glass transition (<em>T</em><sub>g</sub>) and melting (<em>T</em><sub>m</sub>) temperature are relatively low (~60°C and ~160°C respectfully), nozzle temperature can be held quite low on printing (~215°C) meaning risk of warping is reduced. PLA is also biodegradable so, being made from plant starch, is an environmentally friendly choice of material. However, PLA is quite brittle, and its low <em>T</em><sub>g</sub> means it is unsuitable for high temperature applications.</p><p> The second most common plastic used is ABS. ABS has a <em>T</em>g of ~105°C, making it more suitable for higher temperature applications. However, this comes at a cost. ABS must be printed at a higher temperature than PLA so cools more rapidly when printing and, therefore, ABS is more likely to warp or crack during a print. Overall, ABS is more ductile, durable, and can be used at higher temperatures than PLA, which can make it a desirable choice of plastic in some cases. However, despite having similar tensile strengths to PLA when made using other methods, ABS doesn’t adhere to itself as well as PLA, therefore meaning the tensile strength of ABS prints are usually lower than equivalent PLA prints. </p>",
   "body": "Choice of material can also have large effects on properties, and may even cause different challenges on printing. PLA is the most commonly used plastic for FDM printers mainly due to ease of printing. As the glass transition ( T g ) and melting ( T m ) temperature are relatively low (~60°C and ~160°C respectfully), nozzle temperature can be held quite low on printing (~215°C) meaning risk of warping is reduced. PLA is also biodegradable so, being made from plant starch, is an environmentally friendly choice of material. However, PLA is quite brittle, and its low T g means it is unsuitable for high temperature applications. The second most common plastic used is ABS. ABS has a T g of ~105°C, making it more suitable for higher temperature applications. However, this comes at a cost. ABS must be printed at a higher temperature than PLA so cools more rapidly when printing and, therefore, ABS is more likely to warp or crack during a print. Overall, ABS is more ductile, durable, and can be used at higher temperatures than PLA, which can make it a desirable choice of plastic in some cases. However, despite having similar tensile strengths to PLA when made using other methods, ABS doesn’t adhere to itself as well as PLA, therefore meaning the tensile strength of ABS prints are usually lower than equivalent PLA prints.",
   "id": "doitpoms1-25"
  },
  {
   "type": "concept",
   "stage": "learn",
   "title": "Additive manufacturing other materials",
   "html": "<p>Additive manufacturing methods extends past polymers, also being available to metals and other materials using processes that are fairly analogous to those used for polymers. A list of these processes with brief descriptions is given below. </p><h4>Metal</h4><ul> <li>Fused Deposition Modelling, <strong>FDM</strong></li> <ul> <li>This is directly analogous to FDM for polymers, except using molten metal instead.</li> </ul> <li>Selective Laser Melting, <strong>SLM</strong></li> <ul> <li>Type of powder bed fusion. Uses a laser to melt and bind metal in a powder bed. Analogous to SLS.</li> </ul> <li>Electron Beam Melting, <strong>EBM</strong></li> <ul> <li>Type of powder bed fusion. Like SLS but uses an electron beam to melt the powder instead, and therefore, this process must be done in a vacuum.</li> </ul> <li>Laser Engineering Net Shape, <strong>LENS</strong></li> <ul><li> Type of direct energy deposition, DED. This can be seen as a mix between FDM and soldering. Metal wire is supplied to a build where is it then heated and melted by a laser, locally depositing metal onto the build surface</li></ul> <li>Electron Beam Additive Manufacturing, <strong>EBAM</strong></li> <ul> <li>Type of DED. Similar to LENS but an electron beam is used to heat the metal instead and therefore, this process must be done in a vacuum. </li> </ul> <li>Binder Jetting, <strong>BJ</strong></li> <ul> <li>Binding agent added to metal powder, sticking the powder together. The bound powder is then later sintered once out of the powder bed. This is fairly similar to MJF without the use of IR radiation to immediately sinter the object.</li> </ul> <li>Nano Particle Jetting, <strong>NPJ</strong></li> <ul> <li>Metal particles dissolved in a solvent liquid are applied to a print surface by nozzles. The object is heated immediately, evaporating the solvent leaving the metal particles. The object is then sintered later. The printing process is similar to MJ, but requires extra sintering and doesn’t use UV. </li> </ul> </ul>",
   "body": "Additive manufacturing methods extends past polymers, also being available to metals and other materials using processes that are fairly analogous to those used for polymers. A list of these processes with brief descriptions is given below. Metal Fused Deposition Modelling, FDM This is directly analogous to FDM for polymers, except using molten metal instead. Selective Laser Melting, SLM Type of powder bed fusion. Uses a laser to melt and bind metal in a powder bed. Analogous to SLS. Electron Beam Melting, EBM Type of powder bed fusion. Like SLS but uses an electron beam to melt the powder instead, and therefore, this process must be done in a vacuum. Laser Engineering Net Shape, LENS Type of direct energy deposition, DED. This can be seen as a mix between FDM and soldering. Metal wire is supplied to a build where is it then heated and melted by a laser, locally depositing metal onto the build surface Electron Beam Additive Manufacturing, EBAM Type of DED. Similar to LENS but an electron beam is used to heat the metal instead and therefore, this process must be done in a vacuum. Binder Jetting, BJ Binding agent added to metal powder, sticking the powder together. The bound powder is then later sintered once out of the powder bed. This is fairly similar to MJF without the use of IR radiation to immediately sinter the object. Nano Particle Jetting, NPJ Metal particles dissolved in a solvent liquid are applied to a print surface by nozzles. The object is heated immediately, evaporating the solvent leaving the metal particles. The object is then sintered later. The printing process is similar to MJ, but requires extra sintering and doesn’t use UV.",
   "id": "doitpoms1-26"
  },
  {
   "type": "concept",
   "stage": "learn",
   "title": "Other Materials",
   "html": "<ul> <li>Fused Deposition Modelling, <strong>FDM</strong></li> <ul> <li>Same process as for metals and polymers. Material filament is melted and extruded through a nozzle.</li> </ul> <li>Paste Extrusion Modelling, <strong>PEM</strong></li> <ul> <li>Very similar to FDM but used for materials that are a paste at room temperature, such as cement paste. The printing works in the same way except there is no heating element. Also, instead if filament, simply a paste supply is extruded through a nozzle onto the print surface. </li> </ul> <li>Binder Jetting, <strong>BJ</strong></li> <ul> <li>Similar to metal BJ and polymer MJF. Binding agent droplets are applied layer by layer to a material powder bed, causing powder to stick. Generally used for sand or gypsum.</li> </ul> <li>Drop on demand, <strong>DOD</strong></li> <ul> <li>DOD is a type of material jetting (MJ) and is similar to the MJ process for polymers. Hot material is jetted dropwise through nozzles, layer by layer onto the print surface. Material then solidifies on cooling. An example material used for this is wax.</li> </ul> <li>Laminated Object Manufacturing, <strong>LOM</strong></li> <ul> <li>Nozzles apply an adhesive to the top of a build surface. A new layer of material is then <em>laminated</em> onto the previous layer, bound by the adhesive. The layer is then cut to give the correct cross section by a knife, laser or wire. The process is repeated to produce an object.</li> </ul> </ul><p> The table below shows a summary of processes that are similar to those used for polymers.</p>",
   "body": "Fused Deposition Modelling, FDM Same process as for metals and polymers. Material filament is melted and extruded through a nozzle. Paste Extrusion Modelling, PEM Very similar to FDM but used for materials that are a paste at room temperature, such as cement paste. The printing works in the same way except there is no heating element. Also, instead if filament, simply a paste supply is extruded through a nozzle onto the print surface. Binder Jetting, BJ Similar to metal BJ and polymer MJF. Binding agent droplets are applied layer by layer to a material powder bed, causing powder to stick. Generally used for sand or gypsum. Drop on demand, DOD DOD is a type of material jetting (MJ) and is similar to the MJ process for polymers. Hot material is jetted dropwise through nozzles, layer by layer onto the print surface. Material then solidifies on cooling. An example material used for this is wax. Laminated Object Manufacturing, LOM Nozzles apply an adhesive to the top of a build surface. A new layer of material is then laminated onto the previous layer, bound by the adhesive. The layer is then cut to give the correct cross section by a knife, laser or wire. The process is repeated to produce an object. The table below shows a summary of processes that are similar to those used for polymers.",
   "id": "doitpoms1-27"
  },
  {
   "type": "concept",
   "stage": "learn",
   "title": "Other Materials",
   "html": "<table> <thead> <th>Polymer</th> <th>Metal</th> <th>Ceramic/Other</th> </thead> <tr> <td>MJF</td> <td>BJ</td> <td>BJ</td> </tr> <tr> <td>SLS</td> <td>SLM / EBM</td> <td></td> </tr> <tr> <td>FDM</td> <td>FDM</td> <td>FDM / PEM</td> </tr> <tr> <td>APF</td> <td></td> <td></td> </tr> <tr> <td>MJ</td> <td>NPJ</td> <td>DOD</td> </tr> <tr> <td>SLA</td> <td></td> <td></td> </tr> <tr> <td>DLP</td> <td></td> <td></td> </tr> <tr> <td></td> <td></td> <td>LOM</td> </tr> <tr> <td></td> <td>LENS / EBAM</td> <td></td> </tr> </table><p>And the following table organises each method into broader AM methods.</p><table> <thead> <th>Powder Bed Fusion</th> <th>Direct Energy Deposition</th> <th>Material Extrusion</th> <th>Binder Jetting</th> <th>Material Jetting</th> <th>Photo-polymerisation</th> <th>Sheet Lamination</th> </thead> <tr> <td>MJF</td> <td>LENS</td> <td rowspan=\"2\"><br>All FDM types</td> <td>Metal BJ</td> <td>Polymer MJ</td> <td>SLA</td> <td>LOM</td> </tr> <tr> <td>SLS</td> <td>EBAM</td> <td rowspan=\"3\"><br>Sand or gypsum BJ</td> <td>NPJ</td> <td>DLP</td> <td></td> </tr> <tr> <td>SLM</td> <td></td> <td>APF</td> <td>DOD</td> <td></td> <td></td> <td></td> </tr> <tr> <td>EBM</td> <td></td> <td></td> <td></td> <td></td> <td></td> <td></td> </tr> </table><p>Looking to the future, the number of materials available to additive manufacturing will continue to increase. One such material is organic matter (printing organic matter is sometimes known as bio printing), with ambitions of printing tissue to test drugs, and entire organs potentially for transplants. </p>",
   "body": "Polymer Metal Ceramic/Other MJF BJ BJ SLS SLM / EBM FDM FDM FDM / PEM APF MJ NPJ DOD SLA DLP LOM LENS / EBAM And the following table organises each method into broader AM methods. Powder Bed Fusion Direct Energy Deposition Material Extrusion Binder Jetting Material Jetting Photo-polymerisation Sheet Lamination MJF LENS All FDM types Metal BJ Polymer MJ SLA LOM SLS EBAM Sand or gypsum BJ NPJ DLP SLM APF DOD EBM Looking to the future, the number of materials available to additive manufacturing will continue to increase. One such material is organic matter (printing organic matter is sometimes known as bio printing), with ambitions of printing tissue to test drugs, and entire organs potentially for transplants.",
   "id": "doitpoms1-28"
  },
  {
   "type": "concept",
   "stage": "learn",
   "title": "Summary",
   "html": "<p>Prints have separate resolution in the x-y plane (determined by minimum movement of a printing nozzle/laser) and z direction (determined by layer height). This is then separate from minimum feature size which is determined by diameter of the nozzle/laser point.</p><p> To help distinguish the various methods of polymer additive manufacturing, the benefits, limitations and usage of each are summarised in the table below.</p><table> <tr> <td><p><strong>Type of AM</strong></p></td> <td><p><strong>Benefits</strong></p></td> <td><p><strong>Downsides</strong></p></td> <td><p><strong>Best for</strong></p></td> </tr> <tr> <td><p><strong>Material Extrusion (geared towards FDM)</strong></p></td> <td><ul><li>Cheap</li> <li>Many materials available</li> </ul></td> <td><ul> <li>Bad quality print</li> <li>Significant anisotropic effects</li> <li> Good chance of warping from heat</li> </ul></td> <td><ul> <li>Amateur use</li> <li>Rapid prototyping</li> </ul> <p><br> </p></td> </tr> <tr> <td><p><strong>Photopolymerisation</strong></p></td> <td><ul> <li>High quality prints</li> <li>Isotropic</li> </ul> <p><br> </p></td> <td><ul> <li>Very limited materials available</li> <li>Lots of post-processing </li> <li> No hollow sections</li> <li>Photosensistive</li> </ul></td> <td><ul> <li>Functional prototyping</li> <li> Moulds</li> </ul></td> </tr> <tr> <td><p><strong>Material Jetting</strong></p></td> <td><ul> <li>Multiple materials possible at once</li> <li>Good quality prints</li> <li> Very smooth surface finish</li> </ul></td> <td><ul> <li>Very expensive</li> <li> Limited materials</li> <li>Photosensitive</li> </ul></td> <td><ul> <li>Rapid prototyping</li> <li>Coloured, custom models</li> <li>Moulds</li> </ul></td> </tr> <tr> <td><p><strong>Powder Bed Fusion</strong></p></td> <td><ul> <li>No support structures</li> <li>Mass production easier with MJF</li> <li>Relatively good quality prints</li> <li>Limited post-processing</li> </ul></td> <td><ul> <li>Limited materials available</li> <li> Rough surface finish</li> <li> No hollow sections</li> <li> Chance of warping from heat</li> </ul></td> <td><ul> <li>Functional prototyping</li> <li>Custom end-use models</li> </ul> <p><br> </p></td> </tr> </table>",
   "body": "Prints have separate resolution in the x-y plane (determined by minimum movement of a printing nozzle/laser) and z direction (determined by layer height). This is then separate from minimum feature size which is determined by diameter of the nozzle/laser point. To help distinguish the various methods of polymer additive manufacturing, the benefits, limitations and usage of each are summarised in the table below. Type of AM Benefits Downsides Best for Material Extrusion (geared towards FDM) Cheap Many materials available Bad quality print Significant anisotropic effects Good chance of warping from heat Amateur use Rapid prototyping Photopolymerisation High quality prints Isotropic Very limited materials available Lots of post-processing No hollow sections Photosensistive Functional prototyping Moulds Material Jetting Multiple materials possible at once Good quality prints Very smooth surface finish Very expensive Limited materials Photosensitive Rapid prototyping Coloured, custom models Moulds Powder Bed Fusion No support structures Mass production easier with MJF Relatively good quality prints Limited post-processing Limited materials available Rough surface finish No hollow sections Chance of warping from heat Functional prototyping Custom end-use models",
   "id": "doitpoms1-29"
  },
  {
   "type": "concept",
   "stage": "learn",
   "title": "Summary",
   "html": "<p>It is important to note that all additive manufacturing methods struggle to control properties with the precision and variety that traditional methods have. Limited material pool size and printing effects such as the anisotropy in FDM prints prevent additive manufacturing being seen as a better alternative to existing methods. Combined with the fact that additive manufacturing is generally quite slow and unable to produce products in bulk, AM is mostly being used in pre-production for prototyping, to produce parts that are used to make moulds which then allow fast production, and in printing one-off custom objects such as hearing aids (which require specific shapes to fit in the user’s ear).</p><p> Looking specifically at FDM, properties are highly anisotropic and can vary greatly depending on variables such as infill percentage, fill pattern used and print direction. How you create a print should be considered when making a product with its purpose in mind so these variables can be chosen appropriately. </p>",
   "body": "It is important to note that all additive manufacturing methods struggle to control properties with the precision and variety that traditional methods have. Limited material pool size and printing effects such as the anisotropy in FDM prints prevent additive manufacturing being seen as a better alternative to existing methods. Combined with the fact that additive manufacturing is generally quite slow and unable to produce products in bulk, AM is mostly being used in pre-production for prototyping, to produce parts that are used to make moulds which then allow fast production, and in printing one-off custom objects such as hearing aids (which require specific shapes to fit in the user’s ear). Looking specifically at FDM, properties are highly anisotropic and can vary greatly depending on variables such as infill percentage, fill pattern used and print direction. How you create a print should be considered when making a product with its purpose in mind so these variables can be chosen appropriately.",
   "id": "doitpoms1-30"
  },
  {
   "type": "mcq",
   "stage": "check",
   "q": "Which of the following processes uses material extrusion to print?",
   "q_html": " <p> Which of the following processes uses material extrusion to print? </p>  ",
   "options": [
    "Arburg Plastic Freeforming, APF",
    "Selective Laser Sintering, SLS",
    "Material Jetting, MJ",
    "Digital Light Processing, DLP"
   ],
   "answer": 0,
   "why": "As the package explains.",
   "id": "doitpoms1-31"
  },
  {
   "type": "mcq",
   "stage": "check",
   "q": "How does Stereolithography bond layers together?",
   "q_html": " <p> How does Stereolithography bond layers together? </p>  ",
   "options": [
    "Powder heats up, melting and fusing with the layer below",
    "Newly deposited material is hot, partially melting the surface of the previous layer and entangles polymer chains, fusing",
    "The previous layer is left in a green state so that the surface is left partially reacted. When the new layer is cured, the previous layer also reacts and binds",
    "New layers are bound by adhesive which is applied between each layer as its printed"
   ],
   "answer": 2,
   "why": "This is also how DLP binds layers, also being a method of vat polymerisation.",
   "id": "doitpoms1-32"
  },
  {
   "type": "mcq",
   "stage": "check",
   "q": "Which of the following prints of a tensile test sample would you expect to have the highest ultimate tensile strength?",
   "q_html": " <p> Which of the following prints of a tensile test sample would you expect to have the highest ultimate tensile strength? </p>  ",
   "options": [
    "PLA, 90% fill, loaded in z direction",
    "PLA, hollow, printed at 45° to the x direction and loaded in that direction.",
    "ABS, 30% fill, loaded in x direction",
    "PLA, 30% fill, printed on its side and loaded in the x direction."
   ],
   "answer": 3,
   "why": "Printing on the side maximises the number of rasters pointing parallel to the loading direction and therefore maximises UTS (as the cross section of the print is now taller than it is wide). Loading in the z direction has no rasters parallel so will be weak. The hollow print has the minimum amount of plastic in its cross section so will also be weak. Finally, ABS prints are generally weaker for an identical PLA counterpart so would also likely have a lower UTS than that of d)",
   "id": "doitpoms1-33"
  },
  {
   "type": "mcq",
   "stage": "check",
   "q": "You wish to print a hollow section for a prototype. Which method of printing should you use?",
   "q_html": " <p> You wish to print a hollow section for a prototype. Which method of printing should you use? </p>  ",
   "options": [
    "Stereolithography, SLA",
    "Electron Beam Melting, EBM",
    "Multi Jet Fusion, MJF",
    "Fused Deposition Modelling, FDM"
   ],
   "answer": 3,
   "why": "FDM is the only method listed that doesn't use powder or a vat of resin in printing and therefore is the only one listed that can produce hollow sections without the need for drainage holes.\"",
   "id": "doitpoms1-34"
  },
  {
   "type": "mcq",
   "stage": "check",
   "q": "Which factor usually limits resolution in FDM?",
   "q_html": " <p> Which factor usually limits resolution in FDM? </p>  ",
   "options": [
    "Layer height",
    "Minimum movement of nozzle in x-y plane",
    "Nozzle diameter",
    "Print temperature"
   ],
   "answer": 0,
   "why": "While layer height, minimum movement and nozzle diameter are all important factors that determine final print quality, layer height is generally the limiting factor due to minimum movement in the x-y plane being very small already, and nozzle diameter primarily affecting minimum feature size.",
   "id": "doitpoms1-35"
  },
  {
   "type": "mcq",
   "stage": "check",
   "q": "What is a key limitation that applies to all additive manufacturing processes?",
   "q_html": " <p> What is a key limitation that applies to all additive manufacturing processes? </p>  ",
   "options": [
    "Expensive",
    "Lack of control over material properties",
    "Printing has visible layer lines",
    "Warping on printing"
   ],
   "answer": 1,
   "why": "Arguably the largest problem additive manufacturing faces at the moment is the ability to control material properties compared to traditional methods, due to a limited selection of materials able to be used and/or the nature of the processes involved",
   "id": "doitpoms1-36"
  }
 ]
}
